Repository: bhk37/CNT-Growths

File: docs/CNT Furnace Temperature Profile.ipynb
** This is the documentation that was uploaded to the wiki under the section "Nanotube Growth" (http://www.lassp.cornell.edu/lassp_data/mceuen/homepage/dokuwiki-2008-05-05/doku.php?id=wiki:nanotube_growth)

##Temperature Profile
To measure the temperature profile of the furnace:
- Place an empty quartz tube into the furnace.
- Set the furnace to the desired temperature. Allow 30-45 minutes for the furnace to completely stabilize. 
- Mount a K-type thermocouple onto a holder an insert it into the center of the tube. Make sure that the thermocouple is not in direct contact with the walls of the tube. 
- Move the thermocouple in 1-2 cm steps along the length of the tube. Allow 3-5 minutes for the thermocouple to equilibrate at each step.

Bryce and Alejandro characterized the CNT furnace through this procedure in June 2015. 
- The furnace was set to 900C. 
- We used a 2-foot tube rather than the standard 4-foot long one. This allowed us to maximize the extent that the thermocouple could reach within the furnace.
- We repeated each measurement twice over the course of an hour. The difference between the two measurements was within 1-2 degrees.
- We inserted the thermocouple from both the right-hand and left-hand side of the furnace. The two sets of measurements were symmetric and overlapped in the center of the furnace.
- The temperature profile, as shown below, is approximately quadratic. The best-fit curve was -0.49*x^2 + 914.7, where x=0 is directly beneath the built-in thermocouple.

![](../images/150601_CNT_temperature_profile.png)

Note: The temperature profile likely varies depending on the set temperature. At a higher temperature (1085 C), Peter found that the thermocouple gave inconsistent readings on the graphene furnace.
